Repository: maahn/pamtra2

Pamtra2
#######

EARLY ALPHA VERSION! NOT FEATURE COMPLETE!

Included Modules
================

* pamtra2 - The core package.
* pyPamtraRadarSimulator - Simulate a radar Doppler spectrum
* pyPamtraRadarMoments - Estimate the moments of the radar Doppler spectrum
* refractive - general purpose refractive index of ice, water and Effective Medium Approximations
* scattering - general purpose electromagnetic single-scattering module. Includes several scattering methods

refractive - collection of methods to compute refractive index of hydrometeors
#########


This is the python module refractive.
This module is part of the larger pamtra2 software suite for the simulation of consistent radiative transfer between active and passive observations mainly at microwave frequencies.
The module computes the complex refractive index of ice and water between 1 and 1000 GHz.
The functionalities of this module can be used outside of pamtra2 in any other application.

Ice refractive index methids include:
====================================

* Matzler 2006 - Thermal Microwave Radiation: application to remote sensing
* Warren and Brandt 2008 - 'Optical constants of ice from the ultraviolet to the microwave: A revised compilation.' J. Geophys. Res., 113, D14220, doi:10.1029/2007JD009744. which updates and corrects Warren, S. G. (1984), 'Optical constants of ice from the ultraviolet to the microwave', Appl. Opt., 23, 1206–1225.
* Iwabuchi and Yang 2011 - 'Temperature dependence of ice optical constants: Implications for simulating the single-scattering properties of cold ice clouds' J. Quant. Spec. Rad. Tran. 112, 2520-2525

Water refractive index methods include:
=======================================

* Ellison (year) - biblio

Effective Medium Approximations (EMAs) include:
==============================================

* Maxwell-Garnett
* Bruggeman
* Sihvola

The module also includes utilities to easily compute effective dielectric properties of snow according to its effective density by assuming a homogeneous mixture of ice and air

The utilities.py submodule contains function definitions for dielectric properties manipulation

File: refractive/refractive/iwabuchi_yang_ice.dat (part 1 of 17)
# Refractive indices of ice Ih
#
# Wavelengths: 0.0443 micron to 2e+6 micron @ N = 2000
# Temperatures: T = 160 to 270 K @ delta_T = 10 K
# 
# References
#  Iwabuchi, H., and P. Yang, 2011: Temperature-dependence of ice optical constants: Implications for simulating the single-scattering properties of cold ice clouds.
#  Submitted to JQSRT.
#
# Contact: H. Iwabuchi (hiroiwa (at) m.tohoku.ac.jp)
#
# Format
#  First column: Wavelength (um)
#  Columns  2-13: Real part, n
#  Columns 14-25: Imaginary part, k
# 
# Wavelength(um), n(160), n(170), ..., n(270), k(160), k(170), ..., k(270)
  4.43000E-02  8.36471E-01  8.36217E-01  8.35934E-01  8.35620E-01  8.35225E-01  8.34942E-01  8.34515E-01  8.34092E-01  8.33539E-01  8.33027E-01  8.32489E-01  8.31830E-01  1.63996E-01  1.63996E-01  1.63996E-01  1.63996E-01  1.63996E-01  1.63996E-01  1.63996E-01  1.63996E-01  1.63996E-01  1.63996E-01  1.63996E-01  1.63996E-01
  4.46923E-02  8.37309E-01  8.37056E-01  8.36772E-01  8.36459E-01  8.36063E-01  8.35781E-01  8.35353E-01  8.34931E-01  8.34378E-01  8.33866E-01  8.33328E-01  8.32669E-01  1.68373E-01  1.68373E-01  1.68373E-01  1.68373E-01  1.68373E-01  1.68373E-01  1.68373E-01  1.68373E-01  1.68373E-01  1.68373E-01  1.68373E-01  1.68373E-01
  4.50881E-02  8.37436E-01  8.37182E-01  8.36899E-01  8.36585E-01  8.36190E-01  8.35908E-01  8.35480E-01  8.35057E-01  8.34504E-01  8.33993E-01  8.33455E-01  8.32795E-01  1.72864E-01  1.72864E-01  1.72864E-01  1.72864E-01  1.72864E-01  1.72864E-01  1.72864E-01  1.72864E-01  1.72864E-01  1.72864E-01  1.72864E-01  1.72864E-01
  4.54874E-02  8.37326E-01  8.37073E-01  8.36789E-01  8.36476E-01  8.36080E-01  8.35798E-01  8.35370E-01  8.34948E-01  8.34395E-01  8.33884E-01  8.33345E-01  8.32686E-01  1.77795E-01  1.77795E-01  1.77795E-01  1.77795E-01  1.77795E-01  1.77795E-01  1.77795E-01  1.77795E-01  1.77795E-01  1.77795E-01  1.77795E-01  1.77795E-01
  4.58903E-02  8.37224E-01  8.36970E-01  8.36687E-01  8.36373E-01  8.35978E-01  8.35695E-01  8.35268E-01  8.34845E-01  8.34292E-01  8.33781E-01  8.33243E-01  8.32583E-01  1.82876E-01  1.82876E-01  1.82876E-01  1.82876E-01  1.82876E-01  1.82876E-01  1.82876E-01  1.82876E-01  1.82876E-01  1.82876E-01  1.82876E-01  1.82876E-01
  4.62967E-02  8.37111E-01  8.36857E-01  8.36574E-01  8.36260E-01  8.35865E-01  8.35583E-01  8.35155E-01  8.34733E-01  8.34180E-01  8.33668E-01  8.33130E-01  8.32471E-01  1.88224E-01  1.88224E-01  1.88224E-01  1.88224E-01  1.88224E-01  1.88224E-01  1.88224E-01  1.88224E-01  1.88224E-01  1.88224E-01  1.88224E-01  1.88224E-01
  4.67067E-02  8.37039E-01  8.36785E-01  8.36502E-01  8.36188E-01  8.35793E-01  8.35511E-01  8.35083E-01  8.34661E-01  8.34108E-01  8.33596E-01  8.33058E-01  8.32399E-01  1.93731E-01  1.93731E-01  1.93731E-01  1.93731E-01  1.93731E-01  1.93731E-01  1.93731E-01  1.93731E-01  1.93731E-01  1.93731E-01  1.93731E-01  1.93731E-01
  4.71203E-02  8.36968E-01  8.36714E-01  8.36431E-01  8.36117E-01  8.35722E-01  8.35440E-01  8.35012E-01  8.34590E-01  8.34037E-01  8.33525E-01  8.32987E-01  8.32328E-01  1.99559E-01  1.99559E-01  1.99559E-01  1.99559E-01  1.99559E-01  1.99559E-01  1.99559E-01  1.99559E-01  1.99559E-01  1.99559E-01  1.99559E-01  1.99559E-01
  4.75376E-02  8.37048E-01  8.36794E-01  8.36511E-01  8.36197E-01  8.35802E-01  8.35520E-01  8.35092E-01  8.34670E-01  8.34117E-01  8.33606E-01  8.33067E-01  8.32408E-01  2.05610E-01  2.05610E-01  2.05610E-01  2.05610E-01  2.05610E-01  2.05610E-01  2.05610E-01  2.05610E-01  2.05610E-01  2.05610E-01  2.05610E-01  2.05610E-01
  4.79586E-02  8.37124E-01  8.36871E-01  8.36587E-01  8.36274E-01  8.35879E-01  8.35597E-01  8.35169E-01  8.34747E-01  8.34193E-01  8.33682E-01  8.33144E-01  8.32485E-01  2.12232E-01  2.12232E-01  2.12232E-01  2.12232E-01  2.12232E-01  2.12232E-01  2.12232E-01  2.12232E-01  2.12232E-01  2.12232E-01  2.12232E-01  2.12232E-01
  4.83834E-02  8.37926E-01  8.37672E-01  8.37389E-01  8.37075E-01  8.36680E-01  8.36398E-01  8.35970E-01  8.35548E-01  8.34995E-01  8.34484E-01  8.33946E-01  8.33287E-01  2.19319E-01  2.19319E-01  2.19319E-01  2.19319E-01  2.19319E-01  2.19319E-01  2.19319E-01  2.19319E-01  2.19319E-01  2.19319E-01  2.19319E-01  2.19319E-01
  4.88118E-02  8.39454E-01  8.39200E-01  8.38917E-01  8.38604E-01  8.38208E-01  8.37926E-01  8.37499E-01  8.37076E-01  8.36523E-01  8.36012E-01  8.35474E-01  8.34815E-01  2.26526E-01  2.26526E-01  2.26526E-01  2.26526E-01  2.26526E-01  2.26526E-01  2.26526E-01  2.26526E-01  2.26526E-01  2.26526E-01  2.26526E-01  2.26526E-01
  4.92441E-02  8.41685E-01  8.41431E-01  8.41148E-01  8.40835E-01  8.40439E-01  8.40157E-01  8.39730E-01  8.39307E-01  8.38754E-01  8.38243E-01  8.37705E-01  8.37046E-01  2.33846E-01  2.33846E-01  2.33846E-01  2.33846E-01  2.33846E-01  2.33846E-01  2.33846E-01  2.33846E-01  2.33846E-01  2.33846E-01  2.33846E-01  2.33846E-01
  4.96802E-02  8.45932E-01  8.45679E-01  8.45395E-01  8.45082E-01  8.44687E-01  8.44405E-01  8.43977E-01  8.43555E-01  8.43002E-01  8.42491E-01  8.41953E-01  8.41294E-01  2.40795E-01  2.40795E-01  2.40795E-01  2.40795E-01  2.40795E-01  2.40795E-01  2.40795E-01  2.40795E-01  2.40795E-01  2.40795E-01  2.40795E-01  2.40795E-01
  5.01202E-02  8.49450E-01  8.49197E-01  8.48914E-01  8.48600E-01  8.48205E-01  8.47923E-01  8.47495E-01  8.47073E-01  8.46520E-01  8.46009E-01  8.45471E-01  8.44812E-01  2.45176E-01  2.45176E-01  2.45176E-01  2.45176E-01  2.45176E-01  2.45176E-01  2.45176E-01  2.45176E-01  2.45176E-01  2.45176E-01  2.45176E-01  2.45176E-01
  5.05641E-02  8.52350E-01  8.52096E-01  8.51813E-01  8.51500E-01  8.51104E-01  8.50822E-01  8.50395E-01  8.49973E-01  8.49420E-01  8.48909E-01  8.48371E-01  8.47712E-01  2.49637E-01  2.49637E-01  2.49637E-01  2.49637E-01  2.49637E-01  2.49637E-01  2.49637E-01  2.49637E-01  2.49637E-01  2.49637E-01  2.49637E-01  2.49637E-01
  5.10119E-02  8.54973E-01  8.54719E-01  8.54436E-01  8.54123E-01  8.53727E-01  8.53445E-01  8.53018E-01  8.52596E-01  8.52043E-01  8.51532E-01  8.50994E-01  8.50335E-01  2.53355E-01  2.53355E-01  2.53355E-01  2.53355E-01  2.53355E-01  2.53355E-01  2.53355E-01  2.53355E-01  2.53355E-01  2.53355E-01  2.53355E-01  2.53355E-01
  5.14637E-02  8.56827E-01  8.56574E-01  8.56291E-01  8.55977E-01  8.55582E-01  8.55300E-01  8.54872E-01  8.54450E-01  8.53897E-01  8.53386E-01  8.52849E-01  8.52190E-01  2.57056E-01  2.57056E-01  2.57056E-01  2.57056E-01  2.57056E-01  2.57056E-01  2.57056E-01  2.57056E-01  2.57056E-01  2.57056E-01  2.57056E-01  2.57056E-01
  5.19194E-02  8.58244E-01  8.57990E-01  8.57707E-01  8.57394E-01  8.56998E-01  8.56717E-01  8.56289E-01  8.55867E-01  8.55314E-01  8.54803E-01  8.54265E-01  8.53606E-01  2.60786E-01  2.60786E-01  2.60786E-01  2.60786E-01  2.60786E-01  2.60786E-01  2.60786E-01  2.60786E-01  2.60786E-01  2.60786E-01  2.60786E-01  2.60786E-01
  5.23792E-02  8.59177E-01  8.58923E-01  8.58640E-01  8.58327E-01  8.57932E-01  8.57650E-01  8.57222E-01  8.56800E-01  8.56247E-01  8.55736E-01  8.55199E-01  8.54540E-01  2.64543E-01  2.64543E-01  2.64543E-01  2.64543E-01  2.64543E-01  2.64543E-01  2.64543E-01  2.64543E-01  2.64543E-01  2.64543E-01  2.64543E-01  2.64543E-01
  5.28431E-02  8.59363E-01  8.59110E-01  8.58827E-01  8.58513E-01  8.58118E-01  8.57836E-01  8.57409E-01  8.56987E-01  8.56434E-01  8.55923E-01  8.55385E-01  8.54726E-01  2.68427E-01  2.68427E-01  2.68427E-01  2.68427E-01  2.68427E-01  2.68427E-01  2.68427E-01  2.68427E-01  2.68427E-01  2.68427E-01  2.68427E-01  2.68427E-01
  5.33111E-02  8.59276E-01  8.59023E-01  8.58740E-01  8.58426E-01  8.58031E-01  8.57749E-01  8.57322E-01  8.56900E-01  8.56347E-01  8.55836E-01  8.55298E-01  8.54639E-01  2.73084E-01  2.73084E-01  2.73084E-01  2.73084E-01  2.73084E-01  2.73084E-01  2.73084E-01  2.73084E-01  2.73084E-01  2.73084E-01  2.73084E-01  2.73084E-01
  5.37832E-02  8.58732E-01  8.58479E-01  8.58196E-01  8.57882E-01  8.57487E-01  8.57205E-01  8.56778E-01  8.56356E-01  8.55803E-01  8.55292E-01  8.54754E-01  8.54095E-01  2.77822E-01  2.77822E-01  2.77822E-01  2.77822E-01  2.77822E-01  2.77822E-01  2.77822E-01  2.77822E-01  2.77822E-01  2.77822E-01  2.77822E-01  2.77822E-01
  5.42595E-02  8.57381E-01  8.57128E-01  8.56845E-01  8.56532E-01  8.56137E-01  8.55855E-01  8.55427E-01  8.55005E-01  8.54452E-01  8.53942E-01  8.53404E-01  8.52745E-01  2.84316E-01  2.84316E-01  2.84316E-01  2.84316E-01  2.84316E-01  2.84316E-01  2.84316E-01  2.84316E-01  2.84316E-01  2.84316E-01  2.84316E-01  2.84316E-01
  5.47401E-02  8.57220E-01  8.56967E-01  8.56683E-01  8.56370E-01  8.55975E-01  8.55693E-01  8.55266E-01  8.54844E-01  8.54291E-01  8.53780E-01  8.53242E-01  8.52584E-01  2.91524E-01  2.91524E-01  2.91524E-01  2.91524E-01  2.91524E-01  2.91524E-01  2.91524E-01  2.91524E-01  2.91524E-01  2.91524E-01  2.91524E-01  2.91524E-01
  5.52248E-02  8.57270E-01  8.57017E-01  8.56733E-01  8.56420E-01  8.56025E-01  8.55743E-01  8.55316E-01  8.54894E-01  8.54341E-01  8.53830E-01  8.53293E-01  8.52634E-01  2.99067E-01  2.99067E-01  2.99067E-01  2.99067E-01  2.99067E-01  2.99067E-01  2.99067E-01  2.99067E-01  2.99067E-01  2.99067E-01  2.99067E-01  2.99067E-01
  5.57139E-02  8.57967E-01  8.57714E-01  8.57431E-01  8.57117E-01  8.56722E-01  8.56441E-01  8.56013E-01  8.55591E-01  8.55038E-01  8.54528E-01  8.53990E-01  8.53331E-01  3.07257E-01  3.07257E-01  3.07257E-01  3.07257E-01  3.07257E-01  3.07257E-01  3.07257E-01  3.07257E-01  3.07257E-01  3.07257E-01  3.07257E-01  3.07257E-01
  5.62073E-02  8.59303E-01  8.59050E-01  8.58766E-01  8.58453E-01  8.58058E-01  8.57776E-01  8.57349E-01  8.56927E-01  8.56374E-01  8.55864E-01  8.55326E-01  8.54667E-01  3.15672E-01  3.15672E-01  3.15672E-01  3.15672E-01  3.15672E-01  3.15672E-01  3.15672E-01  3.15672E-01  3.15672E-01  3.15672E-01  3.15672E-01  3.15672E-01
  5.67051E-02  8.61332E-01  8.61079E-01  8.60796E-01  8.60483E-01  8.60088E-01  8.59806E-01  8.59379E-01  8.58957E-01  8.58404E-01  8.57893E-01  8.57356E-01  8.56697E-01  3.23851E-01  3.23851E-01  3.23851E-01  3.23851E-01  3.23851E-01  3.23851E-01  3.23851E-01  3.23851E-01  3.23851E-01  3.23851E-01  3.23851E-01  3.23851E-01
  5.72073E-02  8.63189E-01  8.62936E-01  8.62653E-01  8.62340E-01  8.61945E-01  8.61663E-01  8.61236E-01  8.60814E-01  8.60261E-01  8.59750E-01  8.59213E-01  8.58554E-01  3.31939E-01  3.31939E-01  3.31939E-01  3.31939E-01  3.31939E-01  3.31939E-01  3.31939E-01  3.31939E-01  3.31939E-01  3.31939E-01  3.31939E-01  3.31939E-01
  5.77139E-02  8.64675E-01  8.64421E-01  8.64138E-01  8.63825E-01  8.63430E-01  8.63148E-01  8.62721E-01  8.62299E-01  8.61746E-01  8.61236E-01  8.60698E-01  8.60039E-01  3.40271E-01  3.40271E-01  3.40271E-01  3.40271E-01  3.40271E-01  3.40271E-01  3.40271E-01  3.40271E-01  3.40271E-01  3.40271E-01  3.40271E-01  3.40271E-01
  5.82250E-02  8.66759E-01  8.66506E-01  8.66223E-01  8.65910E-01  8.65515E-01  8.65233E-01  8.64806E-01  8.64384E-01  8.63831E-01  8.63321E-01  8.62783E-01  8.62124E-01  3.50340E-01  3.50340E-01  3.50340E-01  3.50340E-01  3.50340E-01  3.50340E-01  3.50340E-01  3.50340E-01  3.50340E-01  3.50340E-01  3.50340E-01  3.50340E-01
  5.87407E-02  8.70229E-01  8.69976E-01  8.69693E-01  8.69379E-01  8.68984E-01  8.68703E-01  8.68275E-01  8.67853E-01  8.67301E-01  8.66790E-01  8.66253E-01  8.65594E-01  3.60706E-01  3.60706E-01  3.60706E-01  3.60706E-01  3.60706E-01  3.60706E-01  3.60706E-01  3.60706E-01  3.60706E-01  3.60706E-01  3.60706E-01  3.60706E-01
  5.92609E-02  8.75365E-01  8.75112E-01  8.74829E-01  8.74515E-01  8.74121E-01  8.73839E-01  8.73411E-01  8.72990E-01  8.72437E-01  8.71926E-01  8.71389E-01  8.70730E-01  3.70441E-01  3.70441E-01  3.70441E-01  3.70441E-01  3.70441E-01  3.70441E-01  3.70441E-01  3.70441E-01  3.70441E-01  3.70441E-01  3.70441E-01  3.70441E-01
  5.97857E-02  8.80238E-01  8.79985E-01  8.79702E-01  8.79388E-01  8.78994E-01  8.78712E-01  8.78284E-01  8.77863E-01  8.77310E-01  8.76799E-01  8.76262E-01  8.75603E-01  3.79477E-01  3.79477E-01  3.79477E-01  3.79477E-01  3.79477E-01  3.79477E-01  3.79477E-01  3.79477E-01  3.79477E-01  3.79477E-01  3.79477E-01  3.79477E-01
  6.03152E-02  8.85498E-01  8.85245E-01  8.84962E-01  8.84649E-01  8.84254E-01  8.83972E-01  8.83545E-01  8.83123E-01  8.82570E-01  8.82060E-01  8.81522E-01  8.80864E-01  3.88735E-01  3.88735E-01  3.88735E-01  3.88735E-01  3.88735E-01  3.88735E-01  3.88735E-01  3.88735E-01  3.88735E-01  3.88735E-01  3.88735E-01  3.88735E-01
  6.08493E-02  8.91560E-01  8.91307E-01  8.91024E-01  8.90710E-01  8.90316E-01  8.90034E-01  8.89606E-01  8.89185E-01  8.88632E-01  8.88122E-01  8.87584E-01  8.86925E-01  3.97514E-01  3.97514E-01  3.97514E-01  3.97514E-01  3.97514E-01  3.97514E-01  3.97514E-01  3.97514E-01  3.97514E-01  3.97514E-01  3.97514E-01  3.97514E-01
  6.13882E-02  8.97474E-01  8.97221E-01  8.96938E-01  8.96625E-01  8.96230E-01  8.95948E-01  8.95521E-01  8.95099E-01  8.94547E-01  8.94036E-01  8.93499E-01  8.92840E-01  4.06110E-01  4.06110E-01  4.06110E-01  4.06110E-01  4.06110E-01  4.06110E-01  4.06110E-01  4.06110E-01  4.06110E-01  4.06110E-01  4.06110E-01  4.06110E-01
  6.19319E-02  9.03819E-01  9.03566E-01  9.03283E-01  9.02970E-01  9.02575E-01  9.02293E-01  9.01866E-01  9.01444E-01  9.00892E-01  9.00381E-01  8.99844E-01  8.99185E-01  4.14892E-01  4.14892E-01  4.14892E-01  4.14892E-01  4.14892E-01  4.14892E-01  4.14892E-01  4.14892E-01  4.14892E-01  4.14892E-01  4.14892E-01  4.14892E-01
  6.24804E-02  9.10663E-01  9.10410E-01  9.10127E-01  9.09814E-01  9.09419E-01  9.09137E-01  9.08710E-01  9.08288E-01  9.07736E-01  9.07225E-01  9.06688E-01  9.06029E-01  4.23128E-01  4.23128E-01  4.23128E-01  4.23128E-01  4.23128E-01  4.23128E-01  4.23128E-01  4.23128E-01  4.23128E-01  4.23128E-01  4.23128E-01  4.23128E-01
  6.30337E-02  9.17468E-01  9.17215E-01  9.16932E-01  9.16618E-01  9.16224E-01  9.15942E-01  9.15515E-01  9.15093E-01  9.14540E-01  9.14030E-01  9.13492E-01  9.12834E-01  4.31421E-01  4.31421E-01  4.31421E-01  4.31421E-01  4.31421E-01  4.31421E-01  4.31421E-01  4.31421E-01  4.31421E-01  4.31421E-01  4.31421E-01  4.31421E-01
  6.35919E-02  9.24753E-01  9.24500E-01  9.24217E-01  9.23904E-01  9.23509E-01  9.23227E-01  9.22800E-01  9.22378E-01  9.21826E-01  9.21315E-01  9.20778E-01  9.20119E-01  4.39877E-01  4.39877E-01  4.39877E-01  4.39877E-01  4.39877E-01  4.39877E-01  4.39877E-01  4.39877E-01  4.39877E-01  4.39877E-01  4.39877E-01  4.39877E-01
  6.41551E-02  9.32339E-01  9.32086E-01  9.31803E-01  9.31490E-01  9.31095E-01  9.30813E-01  9.30386E-01  9.29965E-01  9.29412E-01  9.28902E-01  9.28364E-01  9.27706E-01  4.47766E-01  4.47766E-01  4.47766E-01  4.47766E-01  4.47766E-01  4.47766E-01  4.47766E-01  4.47766E-01  4.47766E-01  4.47766E-01  4.47766E-01  4.47766E-01
  6.47233E-02  9.39876E-01  9.39624E-01  9.39341E-01  9.39028E-01  9.38633E-01  9.38351E-01  9.37924E-01  9.37502E-01  9.36950E-01  9.36439E-01  9.35902E-01  9.35243E-01  4.55786E-01  4.55786E-01  4.55786E-01  4.55786E-01  4.55786E-01  4.55786E-01  4.55786E-01  4.55786E-01  4.55786E-01  4.55786E-01  4.55786E-01  4.55786E-01
  6.52965E-02  9.47381E-01  9.47128E-01  9.46845E-01  9.46532E-01  9.46137E-01  9.45855E-01  9.45428E-01  9.45006E-01  9.44454E-01  9.43943E-01  9.43406E-01  9.42747E-01  4.63949E-01  4.63949E-01  4.63949E-01  4.63949E-01  4.63949E-01  4.63949E-01  4.63949E-01  4.63949E-01  4.63949E-01  4.63949E-01  4.63949E-01  4.63949E-01
  6.58747E-02  9.55463E-01  9.55210E-01  9.54928E-01  9.54614E-01  9.54220E-01  9.53938E-01  9.53511E-01  9.53089E-01  9.52537E-01  9.52026E-01  9.51489E-01  9.50830E-01  4.73363E-01  4.73363E-01  4.73363E-01  4.73363E-01  4.73363E-01  4.73363E-01  4.73363E-01  4.73363E-01  4.73363E-01  4.73363E-01  4.73363E-01  4.73363E-01
  6.64581E-02  9.64904E-01  9.64651E-01  9.64369E-01  9.64056E-01  9.63661E-01  9.63379E-01  9.62952E-01  9.62530E-01  9.61978E-01  9.61467E-01  9.60930E-01  9.60272E-01  4.82975E-01  4.82975E-01  4.82975E-01  4.82975E-01  4.82975E-01  4.82975E-01  4.82975E-01  4.82975E-01  4.82975E-01  4.82975E-01  4.82975E-01  4.82975E-01
  6.70467E-02  9.76286E-01  9.76033E-01  9.75750E-01  9.75437E-01  9.75042E-01  9.74760E-01  9.74333E-01  9.73912E-01  9.73359E-01  9.72849E-01  9.72311E-01  9.71653E-01  4.92607E-01  4.92607E-01  4.92607E-01  4.92607E-01  4.92607E-01  4.92607E-01  4.92607E-01  4.92607E-01  4.92607E-01  4.92607E-01  4.92607E-01  4.92607E-01
  6.76405E-02  9.88234E-01  9.87981E-01  9.87698E-01  9.87385E-01  9.86991E-01  9.86709E-01  9.86282E-01  9.85860E-01  9.85308E-01  9.84797E-01  9.84260E-01  9.83602E-01  5.00367E-01  5.00367E-01  5.00367E-01  5.00367E-01  5.00367E-01  5.00367E-01  5.00367E-01  5.00367E-01  5.00367E-01  5.00367E-01  5.00367E-01  5.00367E-01
  6.82395E-02  1.00058E+00  1.00033E+00  1.00004E+00  9.99731E-01  9.99336E-01  9.99055E-01  9.98627E-01  9.98206E-01  9.97653E-01  9.97143E-01  9.96606E-01  9.95947E-01  5.08248E-01  5.08248E-01  5.08248E-01  5.08248E-01  5.08248E-01  5.08248E-01  5.08248E-01  5.08248E-01  5.08248E-01  5.08248E-01  5.08248E-01  5.08248E-01
  6.88438E-02  1.01475E+00  1.01450E+00  1.01421E+00  1.01390E+00  1.01351E+00  1.01323E+00  1.01280E+00  1.01238E+00  1.01182E+00  1.01131E+00  1.01078E+00  1.01012E+00  5.16253E-01  5.16253E-01  5.16253E-01  5.16253E-01  5.16253E-01  5.16253E-01  5.16253E-01  5.16253E-01  5.16253E-01  5.16253E-01  5.16253E-01  5.16253E-01
  6.94535E-02  1.03022E+00  1.02997E+00  1.02969E+00  1.02937E+00  1.02898E+00  1.02870E+00  1.02827E+00  1.02785E+00  1.02730E+00  1.02679E+00  1.02625E+00  1.02559E+00  5.20212E-01  5.20212E-01  5.20212E-01  5.20212E-01  5.20212E-01  5.20212E-01  5.20212E-01  5.20212E-01  5.20212E-01  5.20212E-01  5.20212E-01  5.20212E-01
  7.00686E-02  1.04391E+00  1.04365E+00  1.04337E+00  1.04306E+00  1.04266E+00  1.04238E+00  1.04195E+00  1.04153E+00  1.04098E+00  1.04047E+00  1.03993E+00  1.03927E+00  5.23774E-01  5.23774E-01  5.23774E-01  5.23774E-01  5.23774E-01  5.23774E-01  5.23774E-01  5.23774E-01  5.23774E-01  5.23774E-01  5.23774E-01  5.23774E-01
  7.06892E-02  1.05775E+00  1.05750E+00  1.05722E+00  1.05690E+00  1.05651E+00  1.05623E+00  1.05580E+00  1.05538E+00  1.05483E+00  1.05432E+00  1.05378E+00  1.05312E+00  5.27360E-01  5.27360E-01  5.27360E-01  5.27360E-01  5.27360E-01  5.27360E-01  5.27360E-01  5.27360E-01  5.27360E-01  5.27360E-01  5.27360E-01  5.27360E-01
  7.13152E-02  1.07209E+00  1.07184E+00  1.07155E+00  1.07124E+00  1.07084E+00  1.07056E+00  1.07014E+00  1.06971E+00  1.06916E+00  1.06865E+00  1.06811E+00  1.06746E+00  5.29236E-01  5.29236E-01  5.29236E-01  5.29236E-01  5.29236E-01  5.29236E-01  5.29236E-01  5.29236E-01  5.29236E-01  5.29236E-01  5.29236E-01  5.29236E-01
  7.19468E-02  1.08534E+00  1.08508E+00  1.08480E+00  1.08449E+00  1.08409E+00  1.08381E+00  1.08338E+00  1.08296E+00  1.08241E+00  1.08190E+00  1.08136E+00  1.08071E+00  5.30743E-01  5.30743E-01  5.30743E-01  5.30743E-01  5.30743E-01  5.30743E-01  5.30743E-01  5.30743E-01  5.30743E-01  5.30743E-01  5.30743E-01  5.30743E-01
  7.25839E-02  1.09850E+00  1.09825E+00  1.09797E+00  1.09765E+00  1.09726E+00  1.09698E+00  1.09655E+00  1.09613E+00  1.09558E+00  1.09506E+00  1.09453E+00  1.09387E+00  5.32254E-01  5.32254E-01  5.32254E-01  5.32254E-01  5.32254E-01  5.32254E-01  5.32254E-01  5.32254E-01  5.32254E-01  5.32254E-01  5.32254E-01  5.32254E-01
  7.32267E-02  1.11217E+00  1.11192E+00  1.11164E+00  1.11132E+00  1.11093E+00  1.11065E+00  1.11022E+00  1.10980E+00  1.10925E+00  1.10873E+00  1.10820E+00  1.10754E+00  5.33364E-01  5.33364E-01  5.33364E-01  5.33364E-01  5.33364E-01  5.33364E-01  5.33364E-01  5.33364E-01  5.33364E-01  5.33364E-01  5.33364E-01  5.33364E-01
  7.38752E-02  1.12642E+00  1.12617E+00  1.12589E+00  1.12557E+00  1.12518E+00  1.12490E+00  1.12447E+00  1.12405E+00  1.12350E+00  1.12299E+00  1.12245E+00  1.12179E+00  5.33825E-01  5.33825E-01  5.33825E-01  5.33825E-01  5.33825E-01  5.33825E-01  5.33825E-01  5.33825E-01  5.33825E-01  5.33825E-01  5.33825E-01  5.33825E-01
  7.45295E-02  1.13990E+00  1.13965E+00  1.13937E+00  1.13906E+00  1.13866E+00  1.13838E+00  1.13795E+00  1.13753E+00  1.13698E+00  1.13647E+00  1.13593E+00  1.13527E+00  5.32308E-01  5.32308E-01  5.32308E-01  5.32308E-01  5.32308E-01  5.32308E-01  5.32308E-01  5.32308E-01  5.32308E-01  5.32308E-01  5.32308E-01  5.32308E-01
  7.51895E-02  1.15268E+00  1.15242E+00  1.15214E+00  1.15183E+00  1.15143E+00  1.15115E+00  1.15072E+00  1.15030E+00  1.14975E+00  1.14924E+00  1.14870E+00  1.14804E+00  5.30733E-01  5.30733E-01  5.30733E-01  5.30733E-01  5.30733E-01  5.30733E-01  5.30733E-01  5.30733E-01  5.30733E-01  5.30733E-01  5.30733E-01  5.30733E-01
  7.58554E-02  1.16490E+00  1.16465E+00  1.16437E+00  1.16406E+00  1.16366E+00  1.16338E+00  1.16295E+00  1.16253E+00  1.16198E+00  1.16147E+00  1.16093E+00  1.16027E+00  5.28763E-01  5.28763E-01  5.28763E-01  5.28763E-01  5.28763E-01  5.28763E-01  5.28763E-01  5.28763E-01  5.28763E-01  5.28763E-01  5.28763E-01  5.28763E-01
  7.65272E-02  1.17680E+00  1.17654E+00  1.17626E+00  1.17595E+00  1.17555E+00  1.17527E+00  1.17484E+00  1.17442E+00  1.17387E+00  1.17336E+00  1.17282E+00  1.17217E+00  5.26800E-01  5.26800E-01  5.26800E-01  5.26800E-01  5.26800E-01  5.26800E-01  5.26800E-01  5.26800E-01  5.26800E-01  5.26800E-01  5.26800E-01  5.26800E-01
  7.72049E-02  1.18874E+00  1.18849E+00  1.18820E+00  1.18789E+00  1.18750E+00  1.18721E+00  1.18679E+00  1.18637E+00  1.18581E+00  1.18530E+00  1.18477E+00  1.18411E+00  5.24844E-01  5.24844E-01  5.24844E-01  5.24844E-01  5.24844E-01  5.24844E-01  5.24844E-01  5.24844E-01  5.24844E-01  5.24844E-01  5.24844E-01  5.24844E-01
  7.78887E-02  1.20130E+00  1.20104E+00  1.20076E+00  1.20045E+00  1.20005E+00  1.19977E+00  1.19934E+00  1.19892E+00  1.19837E+00  1.19786E+00  1.19732E+00  1.19667E+00  5.21769E-01  5.21769E-01  5.21769E-01  5.21769E-01  5.21769E-01  5.21769E-01  5.21769E-01  5.21769E-01  5.21769E-01  5.21769E-01  5.21769E-01  5.21769E-01
  7.85785E-02  1.21244E+00  1.21218E+00  1.21190E+00  1.21159E+00  1.21119E+00  1.21091E+00  1.21049E+00  1.21006E+00  1.20951E+00  1.20900E+00  1.20846E+00  1.20781E+00  5.17860E-01  5.17860E-01  5.17860E-01  5.17860E-01  5.17860E-01  5.17860E-01  5.17860E-01  5.17860E-01  5.17860E-01  5.17860E-01  5.17860E-01  5.17860E-01
  7.92744E-02  1.22281E+00  1.22255E+00  1.22227E+00  1.22196E+00  1.22156E+00  1.22128E+00  1.22086E+00  1.22043E+00  1.21988E+00  1.21937E+00  1.21884E+00  1.21818E+00  5.13980E-01  5.13980E-01  5.13980E-01  5.13980E-01  5.13980E-01  5.13980E-01  5.13980E-01  5.13980E-01  5.13980E-01  5.13980E-01  5.13980E-01  5.13980E-01
  7.99764E-02  1.23237E+00  1.23211E+00  1.23183E+00  1.23152E+00  1.23112E+00  1.23084E+00  1.23042E+00  1.23000E+00  1.22944E+00  1.22893E+00  1.22840E+00  1.22774E+00  5.10128E-01  5.10128E-01  5.10128E-01  5.10128E-01  5.10128E-01  5.10128E-01  5.10128E-01  5.10128E-01  5.10128E-01  5.10128E-01  5.10128E-01  5.10128E-01
  8.06847E-02  1.24159E+00  1.24134E+00  1.24106E+00  1.24074E+00  1.24035E+00  1.24007E+00  1.23964E+00  1.23922E+00  1.23867E+00  1.23816E+00  1.23762E+00  1.23696E+00  5.07414E-01  5.07414E-01  5.07414E-01  5.07414E-01  5.07414E-01  5.07414E-01  5.07414E-01  5.07414E-01  5.07414E-01  5.07414E-01  5.07414E-01  5.07414E-01
  8.13993E-02  1.25118E+00  1.25093E+00  1.25065E+00  1.25034E+00  1.24994E+00  1.24966E+00  1.24923E+00  1.24881E+00  1.24826E+00  1.24775E+00  1.24721E+00  1.24655E+00  5.04752E-01  5.04752E-01  5.04752E-01  5.04752E-01  5.04752E-01  5.04752E-01  5.04752E-01  5.04752E-01  5.04752E-01  5.04752E-01  5.04752E-01  5.04752E-01
  8.21201E-02  1.26075E+00  1.26049E+00  1.26021E+00  1.25990E+00  1.25950E+00  1.25922E+00  1.25879E+00  1.25837E+00  1.25782E+00  1.25731E+00  1.25677E+00  1.25612E+00  5.02103E-01  5.02103E-01  5.02103E-01  5.02103E-01  5.02103E-01  5.02103E-01  5.02103E-01  5.02103E-01  5.02103E-01  5.02103E-01  5.02103E-01  5.02103E-01
  8.28474E-02  1.26951E+00  1.26925E+00  1.26897E+00  1.26866E+00  1.26826E+00  1.26798E+00  1.26755E+00  1.26713E+00  1.26658E+00  1.26607E+00  1.26553E+00  1.26488E+00  4.99946E-01  4.99946E-01  4.99946E-01  4.99946E-01  4.99946E-01  4.99946E-01  4.99946E-01  4.99946E-01  4.99946E-01  4.99946E-01  4.99946E-01  4.99946E-01
  8.35811E-02  1.27975E+00  1.27949E+00  1.27921E+00  1.27890E+00  1.27850E+00  1.27822E+00  1.27780E+00  1.27737E+00  1.27682E+00  1.27631E+00  1.27577E+00  1.27512E+00  4.99682E-01  4.99682E-01  4.99682E-01  4.99682E-01  4.99682E-01  4.99682E-01  4.99682E-01  4.99682E-01  4.99682E-01  4.99682E-01  4.99682E-01  4.99682E-01
  8.43213E-02  1.29173E+00  1.29148E+00  1.29120E+00  1.29088E+00  1.29049E+00  1.29021E+00  1.28978E+00  1.28936E+00  1.28881E+00  1.28830E+00  1.28776E+00  1.28710E+00  4.99417E-01  4.99417E-01  4.99417E-01  4.99417E-01  4.99417E-01  4.99417E-01  4.99417E-01  4.99417E-01  4.99417E-01  4.99417E-01  4.99417E-01  4.99417E-01
  8.50681E-02  1.30586E+00  1.30561E+00  1.30532E+00  1.30501E+00  1.30462E+00  1.30433E+00  1.30391E+00  1.30349E+00  1.30293E+00  1.30242E+00  1.30189E+00  1.30123E+00  4.99152E-01  4.99152E-01  4.99152E-01  4.99152E-01  4.99152E-01  4.99152E-01  4.99152E-01  4.99152E-01  4.99152E-01  4.99152E-01  4.99152E-01  4.99152E-01
  8.58214E-02  1.32459E+00  1.32434E+00  1.32406E+00  1.32375E+00  1.32335E+00  1.32307E+00  1.32264E+00  1.32222E+00  1.32167E+00  1.32116E+00  1.32062E+00  1.31996E+00  4.95640E-01  4.95640E-01  4.95640E-01  4.95640E-01  4.95640E-01  4.95640E-01  4.95640E-01  4.95640E-01  4.95640E-01  4.95640E-01  4.95640E-01  4.95640E-01
  8.65815E-02  1.34017E+00  1.33991E+00  1.33963E+00  1.33932E+00  1.33892E+00  1.33864E+00  1.33822E+00  1.33779E+00  1.33724E+00  1.33673E+00  1.33619E+00  1.33554E+00  4.87832E-01  4.87832E-01  4.87832E-01  4.87832E-01  4.87832E-01  4.87832E-01  4.87832E-01  4.87832E-01  4.87832E-01  4.87832E-01  4.87832E-01  4.87832E-01
  8.73483E-02  1.35497E+00  1.35472E+00  1.35444E+00  1.35412E+00  1.35373E+00  1.35345E+00  1.35302E+00  1.35260E+00  1.35205E+00  1.35154E+00  1.35100E+00  1.35034E+00  4.80147E-01  4.80147E-01  4.80147E-01  4.80147E-01  4.80147E-01  4.80147E-01  4.80147E-01  4.80147E-01  4.80147E-01  4.80147E-01  4.80147E-01  4.80147E-01
  8.81218E-02  1.37113E+00  1.37088E+00  1.37059E+00  1.37028E+00  1.36989E+00  1.36961E+00  1.36918E+00  1.36876E+00  1.36821E+00  1.36770E+00  1.36716E+00  1.36650E+00  4.72583E-01  4.72583E-01  4.72583E-01  4.72583E-01  4.72583E-01  4.72583E-01  4.72583E-01  4.72583E-01  4.72583E-01  4.72583E-01  4.72583E-01  4.72583E-01
  8.89022E-02  1.39417E+00  1.39392E+00  1.39364E+00  1.39332E+00  1.39293E+00  1.39265E+00  1.39222E+00  1.39180E+00  1.39125E+00  1.39074E+00  1.39020E+00  1.38954E+00  4.58738E-01  4.58738E-01  4.58738E-01  4.58738E-01  4.58738E-01  4.58738E-01  4.58738E-01  4.58738E-01  4.58738E-01  4.58738E-01  4.58738E-01  4.58738E-01
  8.96896E-02  1.40686E+00  1.40661E+00  1.40632E+00  1.40601E+00  1.40562E+00  1.40534E+00  1.40491E+00  1.40449E+00  1.40394E+00  1.40343E+00  1.40289E+00  1.40223E+00  4.35596E-01  4.35596E-01  4.35596E-01  4.35596E-01  4.35596E-01  4.35596E-01  4.35596E-01  4.35596E-01  4.35596E-01  4.35596E-01  4.35596E-01  4.35596E-01
  9.04839E-02  1.41329E+00  1.41303E+00  1.41275E+00  1.41244E+00  1.41204E+00  1.41176E+00  1.41134E+00  1.41091E+00  1.41036E+00  1.40985E+00  1.40931E+00  1.40866E+00  4.13622E-01  4.13622E-01  4.13622E-01  4.13622E-01  4.13622E-01  4.13622E-01  4.13622E-01  4.13622E-01  4.13622E-01  4.13622E-01  4.13622E-01  4.13622E-01
  9.12852E-02  1.41518E+00  1.41493E+00  1.41465E+00  1.41433E+00  1.41394E+00  1.41366E+00  1.41323E+00  1.41281E+00  1.41226E+00  1.41175E+00  1.41121E+00  1.41055E+00  3.92756E-01  3.92756E-01  3.92756E-01  3.92756E-01  3.92756E-01  3.92756E-01  3.92756E-01  3.92756E-01  3.92756E-01  3.92756E-01  3.92756E-01  3.92756E-01
  9.20936E-02  1.41136E+00  1.41110E+00  1.41082E+00  1.41051E+00  1.41011E+00  1.40983E+00  1.40941E+00  1.40898E+00  1.40843E+00  1.40792E+00  1.40739E+00  1.40673E+00  3.74982E-01  3.74982E-01  3.74982E-01  3.74982E-01  3.74982E-01  3.74982E-01  3.74982E-01  3.74982E-01  3.74982E-01  3.74982E-01  3.74982E-01  3.74982E-01
  9.29092E-02  1.40711E+00  1.40685E+00  1.40657E+00  1.40626E+00  1.40586E+00  1.40558E+00  1.40516E+00  1.40473E+00  1.40418E+00  1.40367E+00  1.40313E+00  1.40248E+00  3.61467E-01  3.61467E-01  3.61467E-01  3.61467E-01  3.61467E-01  3.61467E-01  3.61467E-01  3.61467E-01  3.61467E-01  3.61467E-01  3.61467E-01  3.61467E-01
  9.37321E-02  1.40221E+00  1.40196E+00  1.40167E+00  1.40136E+00  1.40097E+00  1.40069E+00  1.40026E+00  1.39984E+00  1.39929E+00  1.39878E+00  1.39824E+00  1.39758E+00  3.53403E-01  3.53403E-01  3.53403E-01  3.53403E-01  3.53403E-01  3.53403E-01  3.53403E-01  3.53403E-01  3.53403E-01  3.53403E-01  3.53403E-01  3.53403E-01
  9.45621E-02  1.40014E+00  1.39989E+00  1.39961E+00  1.39930E+00  1.39890E+00  1.39862E+00  1.39819E+00  1.39777E+00  1.39722E+00  1.39671E+00  1.39617E+00  1.39552E+00  3.46129E-01  3.46129E-01  3.46129E-01  3.46129E-01  3.46129E-01  3.46129E-01  3.46129E-01  3.46129E-01  3.46129E-01  3.46129E-01  3.46129E-01  3.46129E-01
  9.53996E-02  1.39813E+00  1.39788E+00  1.39759E+00  1.39728E+00  1.39689E+00  1.39661E+00  1.39618E+00  1.39576E+00  1.39521E+00  1.39470E+00  1.39416E+00  1.39350E+00  3.39009E-01  3.39009E-01  3.39009E-01  3.39009E-01  3.39009E-01  3.39009E-01  3.39009E-01  3.39009E-01  3.39009E-01  3.39009E-01  3.39009E-01  3.39009E-01
  9.62445E-02  1.39672E+00  1.39647E+00  1.39618E+00  1.39587E+00  1.39548E+00  1.39520E+00  1.39477E+00  1.39435E+00  1.39380E+00  1.39329E+00  1.39275E+00  1.39209E+00  3.34144E-01  3.34144E-01  3.34144E-01  3.34144E-01  3.34144E-01  3.34144E-01  3.34144E-01  3.34144E-01  3.34144E-01  3.34144E-01  3.34144E-01  3.34144E-01
  9.70968E-02  1.39666E+00  1.39641E+00  1.39613E+00  1.39581E+00  1.39542E+00  1.39514E+00  1.39471E+00  1.39429E+00  1.39374E+00  1.39323E+00  1.39269E+00  1.39203E+00  3.29355E-01  3.29355E-01  3.29355E-01  3.29355E-01  3.29355E-01  3.29355E-01  3.29355E-01  3.29355E-01  3.29355E-01  3.29355E-01  3.29355E-01  3.29355E-01
  9.79567E-02  1.39730E+00  1.39704E+00  1.39676E+00  1.39645E+00  1.39605E+00  1.39577E+00  1.39535E+00  1.39493E+00  1.39437E+00  1.39386E+00  1.39333E+00  1.39267E+00  3.24635E-01  3.24635E-01  3.24635E-01  3.24635E-01  3.24635E-01  3.24635E-01  3.24635E-01  3.24635E-01  3.24635E-01  3.24635E-01  3.24635E-01  3.24635E-01
  9.88242E-02  1.39860E+00  1.39835E+00  1.39806E+00  1.39775E+00  1.39736E+00  1.39708E+00  1.39665E+00  1.39623E+00  1.39568E+00  1.39517E+00  1.39463E+00  1.39397E+00  3.19982E-01  3.19982E-01  3.19982E-01  3.19982E-01  3.19982E-01  3.19982E-01  3.19982E-01  3.19982E-01  3.19982E-01  3.19982E-01  3.19982E-01  3.19982E-01
  9.96994E-02  1.40084E+00  1.40059E+00  1.40030E+00  1.39999E+00  1.39960E+00  1.39931E+00  1.39889E+00  1.39847E+00  1.39792E+00  1.39741E+00  1.39687E+00  1.39621E+00  3.14521E-01  3.14521E-01  3.14521E-01  3.14521E-01  3.14521E-01  3.14521E-01  3.14521E-01  3.14521E-01  3.14521E-01  3.14521E-01  3.14521E-01  3.14521E-01
  1.00582E-01  1.40237E+00  1.40212E+00  1.40184E+00  1.40152E+00  1.40113E+00  1.40085E+00  1.40042E+00  1.40000E+00  1.39945E+00  1.39894E+00  1.39840E+00  1.39774E+00  3.08503E-01  3.08503E-01  3.08503E-01  3.08503E-01  3.08503E-01  3.08503E-01  3.08503E-01  3.08503E-01  3.08503E-01  3.08503E-01  3.08503E-01  3.08503E-01
  1.01473E-01  1.40374E+00  1.40348E+00  1.40320E+00  1.40289E+00  1.40249E+00  1.40221E+00  1.40179E+00  1.40137E+00  1.40081E+00  1.40030E+00  1.39977E+00  1.39911E+00  3.02601E-01  3.02601E-01  3.02601E-01  3.02601E-01  3.02601E-01  3.02601E-01  3.02601E-01  3.02601E-01  3.02601E-01  3.02601E-01  3.02601E-01  3.02601E-01
  1.02372E-01  1.40520E+00  1.40495E+00  1.40466E+00  1.40435E+00  1.40396E+00  1.40368E+00  1.40325E+00  1.40283E+00  1.40228E+00  1.40177E+00  1.40123E+00  1.40057E+00  2.96812E-01  2.96812E-01  2.96812E-01  2.96812E-01  2.96812E-01  2.96812E-01  2.96812E-01  2.96812E-01  2.96812E-01  2.96812E-01  2.96812E-01  2.96812E-01
  1.03278E-01  1.40753E+00  1.40728E+00  1.40700E+00  1.40669E+00  1.40629E+00  1.40601E+00  1.40558E+00  1.40516E+00  1.40461E+00  1.40410E+00  1.40356E+00  1.40291E+00  2.91133E-01  2.91133E-01  2.91133E-01  2.91133E-01  2.91133E-01  2.91133E-01  2.91133E-01  2.91133E-01  2.91133E-01  2.91133E-01  2.91133E-01  2.91133E-01
  1.04193E-01  1.40951E+00  1.40926E+00  1.40898E+00  1.40867E+00  1.40827E+00  1.40799E+00  1.40757E+00  1.40714E+00  1.40659E+00  1.40608E+00  1.40555E+00  1.40489E+00  2.82442E-01  2.82442E-01  2.82442E-01  2.82442E-01  2.82442E-01  2.82442E-01  2.82442E-01  2.82442E-01  2.82442E-01  2.82442E-01  2.82442E-01  2.82442E-01
  1.05116E-01  1.40939E+00  1.40914E+00  1.40886E+00  1.40854E+00  1.40815E+00  1.40787E+00  1.40744E+00  1.40702E+00  1.40647E+00  1.40596E+00  1.40542E+00  1.40476E+00  2.73936E-01  2.73936E-01  2.73936E-01  2.73936E-01  2.73936E-01  2.73936E-01  2.73936E-01  2.73936E-01  2.73936E-01  2.73936E-01  2.73936E-01  2.73936E-01
  1.06047E-01  1.40806E+00  1.40781E+00  1.40752E+00  1.40721E+00  1.40682E+00  1.40654E+00  1.40611E+00  1.40569E+00  1.40514E+00  1.40463E+00  1.40409E+00  1.40343E+00  2.65687E-01  2.65687E-01  2.65687E-01  2.65687E-01  2.65687E-01  2.65687E-01  2.65687E-01  2.65687E-01  2.65687E-01  2.65687E-01  2.65687E-01  2.65687E-01
  1.06986E-01  1.40544E+00  1.40519E+00  1.40490E+00  1.40459E+00  1.40420E+00  1.40392E+00  1.40349E+00  1.40307E+00  1.40252E+00  1.40201E+00  1.40147E+00  1.40081E+00  2.57686E-01  2.57686E-01  2.57686E-01  2.57686E-01  2.57686E-01  2.57686E-01  2.57686E-01  2.57686E-01  2.57686E-01  2.57686E-01  2.57686E-01  2.57686E-01
  1.07933E-01  1.40003E+00  1.39977E+00  1.39949E+00  1.39918E+00  1.39879E+00  1.39850E+00  1.39808E+00  1.39766E+00  1.39711E+00  1.39660E+00  1.39606E+00  1.39540E+00  2.50566E-01  2.50566E-01  2.50566E-01  2.50566E-01  2.50566E-01  2.50566E-01  2.50566E-01  2.50566E-01  2.50566E-01  2.50566E-01  2.50566E-01  2.50566E-01
  1.08889E-01  1.39555E+00  1.39530E+00  1.39501E+00  1.39470E+00  1.39431E+00  1.39403E+00  1.39360E+00  1.39318E+00  1.39263E+00  1.39212E+00  1.39158E+00  1.39092E+00  2.47492E-01  2.47492E-01  2.47492E-01  2.47492E-01  2.47492E-01  2.47492E-01  2.47492E-01  2.47492E-01  2.47492E-01  2.47492E-01  2.47492E-01  2.47492E-01
  1.09854E-01  1.39204E+00  1.39178E+00  1.39150E+00  1.39119E+00  1.39080E+00  1.39051E+00  1.39009E+00  1.38967E+00  1.38911E+00  1.38860E+00  1.38807E+00  1.38741E+00  2.44456E-01  2.44456E-01  2.44456E-01  2.44456E-01  2.44456E-01  2.44456E-01  2.44456E-01  2.44456E-01  2.44456E-01  2.44456E-01  2.44456E-01  2.44456E-01
  1.10826E-01  1.38867E+00  1.38842E+00  1.38814E+00  1.38783E+00  1.38743E+00  1.38715E+00  1.38673E+00  1.38631E+00  1.38575E+00  1.38524E+00  1.38471E+00  1.38405E+00  2.42446E-01  2.42446E-01  2.42446E-01  2.42446E-01  2.42446E-01  2.42446E-01  2.42446E-01  2.42446E-01  2.42446E-01  2.42446E-01  2.42446E-01  2.42446E-01
  1.11808E-01  1.38605E+00  1.38580E+00  1.38552E+00  1.38520E+00  1.38481E+00  1.38453E+00  1.38410E+00  1.38368E+00  1.38313E+00  1.38262E+00  1.38208E+00  1.38142E+00  2.40627E-01  2.40627E-01  2.40627E-01  2.40627E-01  2.40627E-01  2.40627E-01  2.40627E-01  2.40627E-01  2.40627E-01  2.40627E-01  2.40627E-01  2.40627E-01
  1.12798E-01  1.38297E+00  1.38272E+00  1.38244E+00  1.38212E+00  1.38173E+00  1.38145E+00  1.38102E+00  1.38060E+00  1.38005E+00  1.37954E+00  1.37900E+00  1.37834E+00  2.39000E-01  2.39000E-01  2.39000E-01  2.39000E-01  2.39000E-01  2.39000E-01  2.39000E-01  2.39000E-01  2.39000E-01  2.39000E-01  2.39000E-01  2.39000E-01
  1.13797E-01  1.38043E+00  1.38018E+00  1.37990E+00  1.37958E+00  1.37919E+00  1.37891E+00  1.37848E+00  1.37806E+00  1.37751E+00  1.37700E+00  1.37646E+00  1.37581E+00  2.39000E-01  2.39000E-01  2.39000E-01  2.39000E-01  2.39000E-01  2.39000E-01  2.39000E-01  2.39000E-01  2.39000E-01  2.39000E-01  2.39000E-01  2.39000E-01
  1.14805E-01  1.37862E+00  1.37837E+00  1.37809E+00  1.37778E+00  1.37738E+00  1.37710E+00  1.37668E+00  1.37626E+00  1.37570E+00  1.37519E+00  1.37466E+00  1.37400E+00  2.39987E-01  2.39987E-01  2.39987E-01  2.39987E-01  2.39987E-01  2.39987E-01  2.39987E-01  2.39987E-01  2.39987E-01  2.39987E-01  2.39987E-01  2.39987E-01
  1.15822E-01  1.37829E+00  1.37804E+00  1.37775E+00  1.37744E+00  1.37705E+00  1.37677E+00  1.37634E+00  1.37592E+00  1.37537E+00  1.37486E+00  1.37432E+00  1.37366E+00  2.41230E-01  2.41230E-01  2.41230E-01  2.41230E-01  2.41230E-01  2.41230E-01  2.41230E-01  2.41230E-01  2.41230E-01  2.41230E-01  2.41230E-01  2.41230E-01
  1.16847E-01  1.37893E+00  1.37868E+00  1.37840E+00  1.37809E+00  1.37769E+00  1.37741E+00  1.37698E+00  1.37656E+00  1.37601E+00  1.37550E+00  1.37496E+00  1.37431E+00  2.42480E-01  2.42480E-01  2.42480E-01  2.42480E-01  2.42480E-01  2.42480E-01  2.42480E-01  2.42480E-01  2.42480E-01  2.42480E-01  2.42480E-01  2.42480E-01
  1.17882E-01  1.38055E+00  1.38030E+00  1.38002E+00  1.37971E+00  1.37931E+00  1.37903E+00  1.37860E+00  1.37818E+00  1.37763E+00  1.37712E+00  1.37658E+00  1.37593E+00  2.43736E-01  2.43736E-01  2.43736E-01  2.43736E-01  2.43736E-01  2.43736E-01  2.43736E-01  2.43736E-01  2.43736E-01  2.43736E-01  2.43736E-01  2.43736E-01
  1.18926E-01  1.38331E+00  1.38306E+00  1.38277E+00  1.38246E+00  1.38207E+00  1.38179E+00  1.38136E+00  1.38094E+00  1.38039E+00  1.37988E+00  1.37934E+00  1.37868E+00  2.44858E-01  2.44858E-01  2.44858E-01  2.44858E-01  2.44858E-01  2.44858E-01  2.44858E-01  2.44858E-01  2.44858E-01  2.44858E-01  2.44858E-01  2.44858E-01
  1.19979E-01  1.38753E+00  1.38728E+00  1.38700E+00  1.38669E+00  1.38629E+00  1.38601E+00  1.38558E+00  1.38516E+00  1.38461E+00  1.38410E+00  1.38356E+00  1.38291E+00  2.45948E-01  2.45948E-01  2.45948E-01  2.45948E-01  2.45948E-01  2.45948E-01  2.45948E-01  2.45948E-01  2.45948E-01  2.45948E-01  2.45948E-01  2.45948E-01
  1.21042E-01  1.39623E+00  1.39598E+00  1.39570E+00  1.39539E+00  1.39499E+00  1.39471E+00  1.39429E+00  1.39387E+00  1.39331E+00  1.39280E+00  1.39227E+00  1.39161E+00  2.46659E-01  2.46659E-01  2.46659E-01  2.46659E-01  2.46659E-01  2.46659E-01  2.46659E-01  2.46659E-01  2.46659E-01  2.46659E-01  2.46659E-01  2.46659E-01
  1.22114E-01  1.40352E+00  1.40327E+00  1.40299E+00  1.40267E+00  1.40228E+00  1.40200E+00  1.40157E+00  1.40115E+00  1.40060E+00  1.40009E+00  1.39955E+00  1.39889E+00  2.38131E-01  2.38131E-01  2.38131E-01  2.38131E-01  2.38131E-01  2.38131E-01  2.38131E-01  2.38131E-01  2.38131E-01  2.38131E-01  2.38131E-01  2.38131E-01
  1.23195E-01  1.40679E+00  1.40654E+00  1.40625E+00  1.40594E+00  1.40555E+00  1.40527E+00  1.40484E+00  1.40442E+00  1.40387E+00  1.40336E+00  1.40282E+00  1.40216E+00  2.29897E-01  2.29897E-01  2.29897E-01  2.29897E-01  2.29897E-01  2.29897E-01  2.29897E-01  2.29897E-01  2.29897E-01  2.29897E-01  2.29897E-01  2.29897E-01
  1.24286E-01  1.40925E+00  1.40900E+00  1.40871E+00  1.40840E+00  1.40801E+00  1.40773E+00  1.40730E+00  1.40688E+00  1.40633E+00  1.40582E+00  1.40528E+00  1.40462E+00  2.21207E-01  2.21207E-01  2.21207E-01  2.21207E-01  2.21207E-01  2.21207E-01  2.21207E-01  2.21207E-01  2.21207E-01  2.21207E-01  2.21207E-01  2.21207E-01
  1.25387E-01  1.40859E+00  1.40834E+00  1.40805E+00  1.40774E+00  1.40735E+00  1.40707E+00  1.40664E+00  1.40622E+00  1.40567E+00  1.40516E+00  1.40462E+00  1.40396E+00  2.10844E-01  2.10844E-01  2.10844E-01  2.10844E-01  2.10844E-01  2.10844E-01  2.10844E-01  2.10844E-01  2.10844E-01  2.10844E-01  2.10844E-01  2.10844E-01
  1.26497E-01  1.40532E+00  1.40507E+00  1.40479E+00  1.40448E+00  1.40408E+00  1.40380E+00  1.40338E+00  1.40296E+00  1.40240E+00  1.40189E+00  1.40136E+00  1.40070E+00  2.00967E-01  2.00967E-01  2.00967E-01  2.00967E-01  2.00967E-01  2.00967E-01  2.00967E-01  2.00967E-01  2.00967E-01  2.00967E-01  2.00967E-01  2.00967E-01
